Repository: mstapelberg/sawbench

# sawbench
Python package for calculating Surface Acoustic Wave (SAW) properties based on elastic constants and crystal orientation.

# Clone the repository
git clone https://github.com/mystaple/sawbench.git # TODO: Verify URL
cd sawbench

## Usage

See the `examples/` directory for usage scripts.

```python

# Example placeholder (from example_ni3al.py)
import numpy as np
from sawbench.materials import Material
from sawbench.saw_calculator import SAWCalculator

# Define material
material = Material(...)

# Define orientation (Euler angles)
euler_angles = np.array([...])

# Initialize calculator
calculator = SAWCalculator(material, euler_angles)

# Calculate SAW speed for a given propagation angle
angle_deg = 30
saw_speed, psaw_speed, polarization = calculator.get_saw_speed(angle_deg)

print(f"SAW speed at {angle_deg} deg: {saw_speed} m/s")
```

# EBSD Analysis Examples

This directory contains examples for analyzing EBSD (Electron Backscatter Diffraction) data with SAW (Surface Acoustic Wave) frequency calculations.

## Quick Start: Interactive Analysis

The simplest way to analyze a subregion of your EBSD data:

```python
from sawbench import Material, interactive_grain_analysis

# Define your material
material = Material(
    formula='V',
    C11=229e9, C12=119e9, C44=43e9,
    density=6110,
    crystal_class='cubic'
)

# Run interactive analysis
grains_all, grains_roi, metadata = interactive_grain_analysis(
    ctf_path='path/to/your/file.ctf',
    material=material,
    wavelength=8.8e-6,
    output_dir='./results'  # Optional: saves plots and data
)
```

See `simple_interactive_example.py` for a complete working example.

## What It Does

1. **Loads your EBSD data** from a CTF file
2. **Interactive selection**: Click to draw a polygon around your region of interest
3. **Calculates SAW frequencies** for all grains using parallel processing
4. **Generates two plots**:
   - Overlaid histogram comparing selected region vs. full dataset
   - Spatial frequency map with your selected region highlighted
5. **Optionally saves** plots, grain data CSVs, and metadata

## Files

- `simple_interactive_example.py` - **Start here!** Minimal example using the new API
- `subregion_analysis_example.py` - Advanced examples showing lower-level control
- `modular_analysis_workflow.py` - Complete workflow examples
- `mapping_example.py` - Frequency map generation examples

## Output Files (when `output_dir` is specified)

- `saw_frequency_analysis.png` - Combined histogram and spatial map figure
- `grains_all.csv` - SAW frequencies for all grains in the EBSD map
- `grains_roi.csv` - SAW frequencies for grains in your selected region
- `analysis_metadata.txt` - Summary of analysis parameters and results
- `cropped_region.ctf` - Cropped CTF file (if applicable)

File: examples/ebsd_analysis/results/interactive_analysis_output_4000/analysis_metadata.txt
EBSD Grain Analysis Metadata
==================================================

CTF File: ../data/V-1_2Ti_EBSD_Map.ctf
Material: V
Wavelength: 8.800 μm
SAW Angle: 135.0°

Total Grains: 616
Grains in ROI: 472
Valid Frequencies (All): 616
Valid Frequencies (ROI): 472

Frequency Range (All): 288.00 - 307.84 MHz
Frequency Range (ROI): 288.00 - 307.84 MHz

Euler Angle Statistics (degrees):
All Grains:
  φ₁: 0.0 - 359.2 (mean: 172.0)
  Φ:  0.8 - 173.9 (mean: 31.8)
  φ₂: 0.6 - 359.4 (mean: 49.0)
ROI Grains:
  φ₁: 0.5 - 359.2 (mean: 172.1)
  Φ:  0.8 - 173.9 (mean: 32.0)
  φ₂: 0.6 - 359.4 (mean: 48.5)

Selected Region Vertices:
  1: (579.60, 6078.84) μm
  2: (6488.25, 6110.50) μm
  3: (6287.78, 444.52) μm
  4: (569.05, 465.63) μm

File: examples/ebsd_analysis/results/interactive_analysis_output_40000/analysis_metadata.txt
EBSD Grain Analysis Metadata
==================================================

CTF File: ../data/V-1_2Ti_EBSD_Map.ctf
Material: V
Wavelength: 8.800 μm
SAW Angle: 135.0°

Total Grains: 616
Grains in ROI: 472
Valid Frequencies (All): 616
Valid Frequencies (ROI): 472

Frequency Range (All): 287.92 - 307.81 MHz
Frequency Range (ROI): 287.92 - 307.81 MHz

Selected Region Vertices:
  1: (569.05, 6047.19) μm
  2: (6519.90, 6078.84) μm
  3: (6298.33, 444.52) μm
  4: (558.50, 444.52) μm
